Repository: scsystem1/ChemBO-Baselines

# ChemBO Baselines

This repository packages the baseline methods and helper scripts extracted from the local `ChemBO-Agent` workspace into a standalone release layout.

Included:

- `baseline/BO-ICL`
- `baseline/Pref-BO`
- `baseline/Reasoning-BO`
- `baseline/gollum`
- `baseline/common/tabular_benchmarks.py`
- `scripts/` with baseline-focused run scripts
- `data/DAR.csv` and `data/OCM.csv` for the tabular benchmark runs

Not included:

- ChemBO Agent main optimization code
- experiment outputs
- local caches and nested git metadata

Notes:

- Some baseline subprojects preserve their own upstream layout and dependency files.
- The run scripts assume this repository root contains `baseline/`, `scripts/`, and `data/`.

File: data/SCR.csv (part 1 of 12)
Fe,Cu,species,Si_Al,calcination_temp,calcination_time,Aging_O2,Aging_H2O,Aging_CO2,Aging_Temp,Aging_Time,NO,NH3,O2,H2O,GHSV,Measurement_Temp,Conversion
2.5,0.0,ZSM-5,10.0,550.0,6.0,14.0,4.5,5.0,550.0,6.0,1000.0,1000.0,2.0,0.0,1.9,149.3208314,3.370786517
2.5,0.0,ZSM-5,10.0,550.0,6.0,14.0,4.5,5.0,550.0,6.0,1000.0,1000.0,2.0,0.0,1.9,200.1279211,17.97752809
2.5,0.0,ZSM-5,10.0,550.0,6.0,14.0,4.5,5.0,550.0,6.0,1000.0,1000.0,2.0,0.0,1.9,248.9212428,46.62921348
2.5,0.0,ZSM-5,10.0,550.0,6.0,14.0,4.5,5.0,550.0,6.0,1000.0,1000.0,2.0,0.0,1.9,299.1744474,82.58426966
2.5,0.0,ZSM-5,10.0,550.0,6.0,14.0,4.5,5.0,550.0,6.0,1000.0,1000.0,2.0,0.0,1.9,349.9564805,93.6329588
2.5,0.0,ZSM-5,10.0,550.0,6.0,14.0,4.5,5.0,550.0,6.0,1000.0,1000.0,2.0,0.0,1.9,400.6844437,97.00374532
2.5,0.0,ZSM-5,10.0,550.0,6.0,14.0,4.5,5.0,550.0,6.0,1000.0,1000.0,2.0,0.0,1.9,450.0013188,100.0
2.5,0.0,ZSM-5,10.0,550.0,6.0,14.0,4.5,5.0,550.0,6.0,1000.0,1000.0,2.0,0.0,1.9,500.7055441,100.0
2.5,0.0,ZSM-5,10.0,500.0,6.0,14.0,4.5,5.0,750.0,48.0,1000.0,1000.0,2.0,0.0,1.9,200.221954828533,36.6542545407242
2.5,0.0,ZSM-5,10.0,500.0,6.0,14.0,4.5,5.0,750.0,48.0,1000.0,1000.0,2.0,0.0,1.9,248.750386185141,50.7780614318931
2.5,0.0,ZSM-5,10.0,500.0,6.0,14.0,4.5,5.0,750.0,48.0,1000.0,1000.0,2.0,0.0,1.9,300.912047350363,64.903819574302
2.5,0.0,ZSM-5,10.0,500.0,6.0,14.0,4.5,5.0,750.0,48.0,1000.0,1000.0,2.0,0.0,1.9,350.658384689181,80.1561000991885
2.5,0.0,ZSM-5,10.0,500.0,6.0,14.0,4.5,5.0,750.0,48.0,1000.0,1000.0,2.0,0.0,1.9,400.963592903949,87.7019138522577
2.5,0.0,ZSM-5,10.0,500.0,6.0,14.0,4.5,5.0,750.0,48.0,1000.0,1000.0,2.0,0.0,1.9,451.240345371469,90.5484642026699
2.5,0.0,ZSM-5,10.0,500.0,6.0,14.0,4.5,5.0,750.0,48.0,1000.0,1000.0,2.0,0.0,1.9,501.517097838989,93.3950145530821
2.5,0.0,ZSM-5,11.0,500.0,6.0,0.0,0.0,0.0,0.0,0.0,500.0,500.0,5.0,6.0,5.7,200.840336134453,18.8622754491018
2.5,0.0,ZSM-5,11.0,500.0,6.0,0.0,0.0,0.0,0.0,0.0,500.0,500.0,5.0,6.0,5.7,249.579831932773,44.9101796407185
2.5,0.0,ZSM-5,11.0,500.0,6.0,0.0,0.0,0.0,0.0,0.0,500.0,500.0,5.0,6.0,5.7,300.0,74.251497005988
2.5,0.0,ZSM-5,11.0,500.0,6.0,0.0,0.0,0.0,0.0,0.0,500.0,500.0,5.0,6.0,5.7,350.420168067226,91.9161676646706
2.5,0.0,ZSM-5,11.0,500.0,6.0,0.0,0.0,0.0,0.0,0.0,500.0,500.0,5.0,6.0,5.7,400.0,92.814371257485
2.5,0.0,ZSM-5,11.0,500.0,6.0,0.0,0.0,0.0,0.0,0.0,500.0,500.0,5.0,6.0,5.7,450.420168067226,93.1137724550898
2.5,0.0,ZSM-5,11.0,500.0,6.0,0.0,0.0,0.0,0.0,0.0,500.0,500.0,5.0,6.0,5.7,501.680672268907,92.5149700598802
2.5,0.0,ZSM-5,11.0,500.0,6.0,0.0,0.0,0.0,0.0,0.0,500.0,500.0,5.0,6.0,5.7,551.26050420168,82.3353293413173
1.0,0.0,ZSM-5,11.0,500.0,6.0,0.0,0.0,0.0,0.0,0.0,500.0,500.0,5.0,6.0,5.7,200.840336134453,7.78443113772453
1.0,0.0,ZSM-5,11.0,500.0,6.0,0.0,0.0,0.0,0.0,0.0,500.0,500.0,5.0,6.0,5.7,251.26050420168,19.7604790419161
1.0,0.0,ZSM-5,11.0,500.0,6.0,0.0,0.0,0.0,0.0,0.0,500.0,500.0,5.0,6.0,5.7,300.840336134453,45.2095808383233
1.0,0.0,ZSM-5,11.0,500.0,6.0,0.0,0.0,0.0,0.0,0.0,500.0,500.0,5.0,6.0,5.7,352.100840336134,75.1497005988023
1.0,0.0,ZSM-5,11.0,500.0,6.0,0.0,0.0,0.0,0.0,0.0,500.0,500.0,5.0,6.0,5.7,400.840336134453,78.443113772455
1.0,0.0,ZSM-5,11.0,500.0,6.0,0.0,0.0,0.0,0.0,0.0,500.0,500.0,5.0,6.0,5.7,450.420168067226,80.8383233532934
1.0,0.0,ZSM-5,11.0,500.0,6.0,0.0,0.0,0.0,0.0,0.0,500.0,500.0,5.0,6.0,5.7,500.840336134453,79.3413173652694
1.0,0.0,ZSM-5,11.0,500.0,6.0,0.0,0.0,0.0,0.0,0.0,500.0,500.0,5.0,6.0,5.7,549.579831932773,75.7485029940119
5.0,0.0,ZSM-5,11.0,500.0,6.0,0.0,0.0,0.0,0.0,0.0,500.0,500.0,5.0,6.0,5.7,200.0,22.1556886227544
5.0,0.0,ZSM-5,11.0,500.0,6.0,0.0,0.0,0.0,0.0,0.0,500.0,500.0,5.0,6.0,5.7,250.420168067226,47.9041916167664
5.0,0.0,ZSM-5,11.0,500.0,6.0,0.0,0.0,0.0,0.0,0.0,500.0,500.0,5.0,6.0,5.7,300.0,75.7485029940119
5.0,0.0,ZSM-5,11.0,500.0,6.0,0.0,0.0,0.0,0.0,0.0,500.0,500.0,5.0,6.0,5.7,348.739495798319,90.7185628742514
5.0,0.0,ZSM-5,11.0,500.0,6.0,0.0,0.0,0.0,0.0,0.0,500.0,500.0,5.0,6.0,5.7,400.0,94.0119760479041
5.0,0.0,ZSM-5,11.0,500.0,6.0,0.0,0.0,0.0,0.0,0.0,500.0,500.0,5.0,6.0,5.7,451.26050420168,93.1137724550898
5.0,0.0,ZSM-5,11.0,500.0,6.0,0.0,0.0,0.0,0.0,0.0,500.0,500.0,5.0,6.0,5.7,499.999999999999,93.4131736526946
5.0,0.0,ZSM-5,11.0,500.0,6.0,0.0,0.0,0.0,0.0,0.0,500.0,500.0,5.0,6.0,5.7,550.420168067226,83.5329341317365
7.5,0.0,ZSM-5,11.0,500.0,6.0,0.0,0.0,0.0,0.0,0.0,500.0,500.0,5.0,6.0,5.7,200.0,25.1497005988023
7.5,0.0,ZSM-5,11.0,500.0,6.0,0.0,0.0,0.0,0.0,0.0,500.0,500.0,5.0,6.0,5.7,250.420168067226,50.0
7.5,0.0,ZSM-5,11.0,500.0,6.0,0.0,0.0,0.0,0.0,0.0,500.0,500.0,5.0,6.0,5.7,300.840336134453,78.443113772455
7.5,0.0,ZSM-5,11.0,500.0,6.0,0.0,0.0,0.0,0.0,0.0,500.0,500.0,5.0,6.0,5.7,348.739495798319,92.2155688622754
7.5,0.0,ZSM-5,11.0,500.0,6.0,0.0,0.0,0.0,0.0,0.0,500.0,500.0,5.0,6.0,5.7,400.0,94.9101796407185
7.5,0.0,ZSM-5,11.0,500.0,6.0,0.0,0.0,0.0,0.0,0.0,500.0,500.0,5.0,6.0,5.7,450.420168067226,93.4131736526946
7.5,0.0,ZSM-5,11.0,500.0,6.0,0.0,0.0,0.0,0.0,0.0,500.0,500.0,5.0,6.0,5.7,499.999999999999,91.6167664670658
7.5,0.0,ZSM-5,11.0,500.0,6.0,0.0,0.0,0.0,0.0,0.0,500.0,500.0,5.0,6.0,5.7,550.420168067226,80.8383233532934
2.5,0.0,ZSM-5,25.0,500.0,6.0,0.0,0.0,0.0,0.0,0.0,500.0,500.0,5.0,6.0,5.7,200.0,4.12979351032449
2.5,0.0,ZSM-5,25.0,500.0,6.0,0.0,0.0,0.0,0.0,0.0,500.0,500.0,5.0,6.0,5.7,249.079754601226,20.9439528023598
2.5,0.0,ZSM-5,25.0,500.0,6.0,0.0,0.0,0.0,0.0,0.0,500.0,500.0,5.0,6.0,5.7,300.613496932515,47.787610619469
2.5,0.0,ZSM-5,25.0,500.0,6.0,0.0,0.0,0.0,0.0,0.0,500.0,500.0,5.0,6.0,5.7,349.693251533742,84.9557522123894
2.5,0.0,ZSM-5,25.0,500.0,6.0,0.0,0.0,0.0,0.0,0.0,500.0,500.0,5.0,6.0,5.7,400.40899795501,84.070796460177
2.5,0.0,ZSM-5,25.0,500.0,6.0,0.0,0.0,0.0,0.0,0.0,500.0,500.0,5.0,6.0,5.7,450.306748466257,82.0058997050147
2.5,0.0,ZSM-5,25.0,500.0,6.0,0.0,0.0,0.0,0.0,0.0,500.0,500.0,5.0,6.0,5.7,501.022494887525,80.2359882005899
2.5,0.0,ZSM-5,25.0,500.0,6.0,0.0,0.0,0.0,0.0,0.0,500.0,500.0,5.0,6.0,5.7,550.102249488752,70.2064896755162
2.5,0.0,ZSM-5,40.0,500.0,6.0,0.0,0.0,0.0,0.0,0.0,500.0,500.0,5.0,6.0,5.7,200.0,3.24483775811208
2.5,0.0,ZSM-5,40.0,500.0,6.0,0.0,0.0,0.0,0.0,0.0,500.0,500.0,5.0,6.0,5.7,249.079754601226,9.73451327433628
2.5,0.0,ZSM-5,40.0,500.0,6.0,0.0,0.0,0.0,0.0,0.0,500.0,500.0,5.0,6.0,5.7,299.795501022494,42.7728613569321
2.5,0.0,ZSM-5,40.0,500.0,6.0,0.0,0.0,0.0,0.0,0.0,500.0,500.0,5.0,6.0,5.7,348.875255623721,79.0560471976401
2.5,0.0,ZSM-5,40.0,500.0,6.0,0.0,0.0,0.0,0.0,0.0,500.0,500.0,5.0,6.0,5.7,400.40899795501,82.0058997050147
2.5,0.0,ZSM-5,40.0,500.0,6.0,0.0,0.0,0.0,0.0,0.0,500.0,500.0,5.0,6.0,5.7,449.488752556237,79.9410029498525
2.5,0.0,ZSM-5,40.0,500.0,6.0,0.0,0.0,0.0,0.0,0.0,500.0,500.0,5.0,6.0,5.7,499.386503067484,80.2359882005899
2.5,0.0,ZSM-5,40.0,500.0,6.0,0.0,0.0,0.0,0.0,0.0,500.0,500.0,5.0,6.0,5.7,550.920245398773,68.4365781710914
0.27,0.0,ZSM-5,14.0,500.0,3.0,0.0,0.0,0.0,0.0,0.0,1000.0,1000.0,10.0,5.0,0.52,198.384491114701,4.89076553001726
0.27,0.0,ZSM-5,14.0,500.0,3.0,0.0,0.0,0.0,0.0,0.0,1000.0,1000.0,10.0,5.0,0.52,248.465266558966,10.9787455909247
0.27,0.0,ZSM-5,14.0,500.0,3.0,0.0,0.0,0.0,0.0,0.0,1000.0,1000.0,10.0,5.0,0.52,299.35379644588,20.9783111019824
0.27,0.0,ZSM-5,14.0,500.0,3.0,0.0,0.0,0.0,0.0,0.0,1000.0,1000.0,10.0,5.0,0.52,349.434571890145,40.0247263707138
0.27,0.0,ZSM-5,14.0,500.0,3.0,0.0,0.0,0.0,0.0,0.0,1000.0,1000.0,10.0,5.0,0.52,398.70759289176,66.16200117707
0.27,0.0,ZSM-5,14.0,500.0,3.0,0.0,0.0,0.0,0.0,0.0,1000.0,1000.0,10.0,5.0,0.52,498.061389337641,89.3408012766075
0.27,0.0,ZSM-5,14.0,500.0,3.0,0.0,0.0,0.0,0.0,0.0,1000.0,1000.0,10.0,5.0,0.52,599.83844911147,92.4695166508012
0.27,0.0,ZSM-5,14.0,500.0,3.0,0.0,0.0,0.0,0.0,0.0,1000.0,1000.0,10.0,5.0,0.52,648.303715670436,92.2013184764447
0.57,0.0,ZSM-5,14.0,500.0,3.0,0.0,0.0,0.0,0.0,0.0,1000.0,1000.0,10.0,5.0,0.52,199.19224555735,7.09085953762476
0.57,0.0,ZSM-5,14.0,500.0,3.0,0.0,0.0,0.0,0.0,0.0,1000.0,1000.0,10.0,5.0,0.52,250.080775444264,18.5574177137191
0.57,0.0,ZSM-5,14.0,500.0,3.0,0.0,0.0,0.0,0.0,0.0,1000.0,1000.0,10.0,5.0,0.52,299.35379644588,36.6262328623736
0.57,0.0,ZSM-5,14.0,500.0,3.0,0.0,0.0,0.0,0.0,0.0,1000.0,1000.0,10.0,5.0,0.52,350.242326332794,63.4962140213531
0.57,0.0,ZSM-5,14.0,500.0,3.0,0.0,0.0,0.0,0.0,0.0,1000.0,1000.0,10.0,5.0,0.52,399.51534733441,83.0320218350442
0.57,0.0,ZSM-5,14.0,500.0,3.0,0.0,0.0,0.0,0.0,0.0,1000.0,1000.0,10.0,5.0,0.52,498.86914378029,93.0078879492516
0.57,0.0,ZSM-5,14.0,500.0,3.0,0.0,0.0,0.0,0.0,0.0,1000.0,1000.0,10.0,5.0,0.52,599.83844911147,93.4475117608256
0.57,0.0,ZSM-5,14.0,500.0,3.0,0.0,0.0,0.0,0.0,0.0,1000.0,1000.0,10.0,5.0,0.52,649.111470113085,89.51143693393
1.0,0.0,ZSM-5,14.0,500.0,3.0,0.0,0.0,0.0,0.0,0.0,1000.0,1000.0,10.0,5.0,0.52,200.0,10.0244498777506
1.0,0.0,ZSM-5,14.0,500.0,3.0,0.0,0.0,0.0,0.0,0.0,1000.0,1000.0,10.0,5.0,0.52,248.465266558966,29.5606526813892
1.0,0.0,ZSM-5,14.0,500.0,3.0,0.0,0.0,0.0,0.0,0.0,1000.0,1000.0,10.0,5.0,0.52,298.546042003231,61.3210043804385
1.0,0.0,ZSM-5,14.0,500.0,3.0,0.0,0.0,0.0,0.0,0.0,1000.0,1000.0,10.0,5.0,0.52,349.434571890145,85.7459977643569
1.0,0.0,ZSM-5,14.0,500.0,3.0,0.0,0.0,0.0,0.0,0.0,1000.0,1000.0,10.0,5.0,0.52,398.70759289176,90.122881372669
1.0,0.0,ZSM-5,14.0,500.0,3.0,0.0,0.0,0.0,0.0,0.0,1000.0,1000.0,10.0,5.0,0.52,499.67689822294,93.2519917368102
1.0,0.0,ZSM-5,14.0,500.0,3.0,0.0,0.0,0.0,0.0,0.0,1000.0,1000.0,10.0,5.0,0.52,599.03069466882,90.0249238656876
1.0,0.0,ZSM-5,14.0,500.0,3.0,0.0,0.0,0.0,0.0,0.0,1000.0,1000.0,10.0,5.0,0.52,649.919224555735,80.9535847312685
2.0,0.0,ZSM-5,14.0,500.0,3.0,0.0,0.0,0.0,0.0,0.0,1000.0,1000.0,10.0,5.0,0.52,199.19224555735,10.2693436452042
2.0,0.0,ZSM-5,14.0,500.0,3.0,0.0,0.0,0.0,0.0,0.0,1000.0,1000.0,10.0,5.0,0.52,250.080775444264,30.7823565890248
2.0,0.0,ZSM-5,14.0,500.0,3.0,0.0,0.0,0.0,0.0,0.0,1000.0,1000.0,10.0,5.0,0.52,299.35379644588,67.922076383156
2.0,0.0,ZSM-5,14.0,500.0,3.0,0.0,0.0,0.0,0.0,0.0,1000.0,1000.0,10.0,5.0,0.52,350.242326332794,88.6795881044827
2.0,0.0,ZSM-5,14.0,500.0,3.0,0.0,0.0,0.0,0.0,0.0,1000.0,1000.0,10.0,5.0,0.52,398.70759289176,89.1448862626446
2.0,0.0,ZSM-5,14.0,500.0,3.0,0.0,0.0,0.0,0.0,0.0,1000.0,1000.0,10.0,5.0,0.52,500.484652665589,93.0070979693566
2.0,0.0,ZSM-5,14.0,500.0,3.0,0.0,0.0,0.0,0.0,0.0,1000.0,1000.0,10.0,5.0,0.52,599.83844911147,83.423061883075
2.0,0.0,ZSM-5,14.0,500.0,3.0,0.0,0.0,0.0,0.0,0.0,1000.0,1000.0,10.0,5.0,0.52,649.111470113085,67.2620481808737
2.7,0.0,ZSM-5,14.0,500.0,3.0,0.0,0.0,0.0,0.0,0.0,1000.0,1000.0,10.0,5.0,0.52,198.384491114701,12.7147264102128
2.7,0.0,ZSM-5,14.0,500.0,3.0,0.0,0.0,0.0,0.0,0.0,1000.0,1000.0,10.0,5.0,0.52,250.080775444264,35.4278333616409
2.7,0.0,ZSM-5,14.0,500.0,3.0,0.0,0.0,0.0,0.0,0.0,1000.0,1000.0,10.0,5.0,0.52,299.35379644588,74.523543375821
2.7,0.0,ZSM-5,14.0,500.0,3.0,0.0,0.0,0.0,0.0,0.0,1000.0,1000.0,10.0,5.0,0.52,349.434571890145,90.8804720919852
2.7,0.0,ZSM-5,14.0,500.0,3.0,0.0,0.0,0.0,0.0,0.0,1000.0,1000.0,10.0,5.0,0.52,399.51534733441,93.5454692678071
2.7,0.0,ZSM-5,14.0,500.0,3.0,0.0,0.0,0.0,0.0,0.0,1000.0,1000.0,10.0,5.0,0.52,499.67689822294,94.4744856243408
2.7,0.0,ZSM-5,14.0,500.0,3.0,0.0,0.0,0.0,0.0,0.0,1000.0,1000.0,10.0,5.0,0.52,599.03069466882,81.4674666529736
2.7,0.0,ZSM-5,14.0,500.0,3.0,0.0,0.0,0.0,0.0,0.0,1000.0,1000.0,10.0,5.0,0.52,648.303715670436,62.372467620699
3.0,0.0,ZSM-5,14.0,500.0,3.0,0.0,0.0,0.0,0.0,0.0,1000.0,1000.0,10.0,5.0,0.52,200.0,11.4914425427872
3.0,0.0,ZSM-5,14.0,500.0,3.0,0.0,0.0,0.0,0.0,0.0,1000.0,1000.0,10.0,5.0,0.52,250.080775444264,37.6283223591959
3.0,0.0,ZSM-5,14.0,500.0,3.0,0.0,0.0,0.0,0.0,0.0,1000.0,1000.0,10.0,5.0,0.52,299.35379644588,79.1690201484372
3.0,0.0,ZSM-5,14.0,500.0,3.0,0.0,0.0,0.0,0.0,0.0,1000.0,1000.0,10.0,5.0,0.52,351.050080775444,90.1461857795719
3.0,0.0,ZSM-5,14.0,500.0,3.0,0.0,0.0,0.0,0.0,0.0,1000.0,1000.0,10.0,5.0,0.52,399.51534733441,92.5674741577826
3.0,0.0,ZSM-5,14.0,500.0,3.0,0.0,0.0,0.0,0.0,0.0,1000.0,1000.0,10.0,5.0,0.52,500.484652665589,94.4740906343933
3.0,0.0,ZSM-5,14.0,500.0,3.0,0.0,0.0,0.0,0.0,0.0,1000.0,1000.0,10.0,5.0,0.52,599.83844911147,76.5770961129039
3.0,0.0,ZSM-5,14.0,500.0,3.0,0.0,0.0,0.0,0.0,0.0,1000.0,1000.0,10.0,5.0,0.52,650.726978998384,59.4372973207831
2.0,0.0,ZSM-5,14.0,500.0,3.0,20.0,10.0,0.0,650.0,0.5,1000.0,1000.0,10.0,5.0,0.52,199.174917491749,15.4634922255112
2.0,0.0,ZSM-5,14.0,500.0,3.0,20.0,10.0,0.0,650.0,0.5,1000.0,1000.0,10.0,5.0,0.52,249.504950495049,33.2729406961314
2.0,0.0,ZSM-5,14.0,500.0,3.0,20.0,10.0,0.0,650.0,0.5,1000.0,1000.0,10.0,5.0,0.52,299.834983498349,61.9071314347929
2.0,0.0,ZSM-5,14.0,500.0,3.0,20.0,10.0,0.0,650.0,0.5,1000.0,1000.0,10.0,5.0,0.52,350.16501650165,88.2217345445884
2.0,0.0,ZSM-5,14.0,500.0,3.0,20.0,10.0,0.0,650.0,0.5,1000.0,1000.0,10.0,5.0,0.52,399.669966996699,94.1750876118539
2.0,0.0,ZSM-5,14.0,500.0,3.0,20.0,10.0,0.0,650.0,0.5,1000.0,1000.0,10.0,5.0,0.52,497.854785478547,96.2875540131332
2.0,0.0,ZSM-5,14.0,500.0,3.0,20.0,10.0,0.0,650.0,0.5,1000.0,1000.0,10.0,5.0,0.52,598.514851485148,84.2260385832397
2.0,0.0,ZSM-5,14.0,500.0,3.0,20.0,10.0,0.0,650.0,0.5,1000.0,1000.0,10.0,5.0,0.52,650.49504950495,65.4383995100541
2.0,0.0,ZSM-5,14.0,500.0,3.0,20.0,10.0,0.0,650.0,1.0,1000.0,1000.0,10.0,5.0,0.52,200.82508250825,13.9179510734578
2.0,0.0,ZSM-5,14.0,500.0,3.0,20.0,10.0,0.0,650.0,1.0,1000.0,1000.0,10.0,5.0,0.52,249.504950495049,28.6337654383995
2.0,0.0,ZSM-5,14.0,500.0,3.0,20.0,10.0,0.0,650.0,1.0,1000.0,1000.0,10.0,5.0,0.52,300.6600660066,54.4333299309312
2.0,0.0,ZSM-5,14.0,500.0,3.0,20.0,10.0,0.0,650.0,1.0,1000.0,1000.0,10.0,5.0,0.52,349.339933993399,84.3553298628832
2.0,0.0,ZSM-5,14.0,500.0,3.0,20.0,10.0,0.0,650.0,1.0,1000.0,1000.0,10.0,5.0,0.52,399.669966996699,92.3709639005137
2.0,0.0,ZSM-5,14.0,500.0,3.0,20.0,10.0,0.0,650.0,1.0,1000.0,1000.0,10.0,5.0,0.52,501.155115511551,96.5469871729441
2.0,0.0,ZSM-5,14.0,500.0,3.0,20.0,10.0,0.0,650.0,1.0,1000.0,1000.0,10.0,5.0,0.52,600.16501650165,84.7423531012895
2.0,0.0,ZSM-5,14.0,500.0,3.0,20.0,10.0,0.0,650.0,1.0,1000.0,1000.0,10.0,5.0,0.52,651.320132013201,65.438824810316
2.0,0.0,ZSM-5,14.0,500.0,3.0,20.0,10.0,0.0,650.0,2.0,1000.0,1000.0,10.0,5.0,0.52,200.0,11.8556701030927
2.0,0.0,ZSM-5,14.0,500.0,3.0,20.0,10.0,0.0,650.0,2.0,1000.0,1000.0,10.0,5.0,0.52,249.504950495049,21.9327345105644
2.0,0.0,ZSM-5,14.0,500.0,3.0,20.0,10.0,0.0,650.0,2.0,1000.0,1000.0,10.0,5.0,0.52,299.834983498349,44.8968221564424
2.0,0.0,ZSM-5,14.0,500.0,3.0,20.0,10.0,0.0,650.0,2.0,1000.0,1000.0,10.0,5.0,0.52,349.339933993399,79.4584226463883
2.0,0.0,ZSM-5,14.0,500.0,3.0,20.0,10.0,0.0,650.0,2.0,1000.0,1000.0,10.0,5.0,0.52,400.49504950495,92.1136572420128
2.0,0.0,ZSM-5,14.0,500.0,3.0,20.0,10.0,0.0,650.0,2.0,1000.0,1000.0,10.0,5.0,0.52,500.3300330033,95.0001701201048
2.0,0.0,ZSM-5,14.0,500.0,3.0,20.0,10.0,0.0,650.0,2.0,1000.0,1000.0,10.0,5.0,0.52,598.514851485148,86.5456262121057
2.0,0.0,ZSM-5,14.0,500.0,3.0,20.0,10.0,0.0,650.0,2.0,1000.0,1000.0,10.0,5.0,0.52,650.49504950495,69.0466469327345
2.0,0.0,ZSM-5,14.0,500.0,3.0,20.0,10.0,0.0,650.0,4.0,1000.0,1000.0,10.0,5.0,0.52,200.0,9.79381443298967
2.0,0.0,ZSM-5,14.0,500.0,3.0,20.0,10.0,0.0,650.0,4.0,1000.0,1000.0,10.0,5.0,0.52,248.679867986798,18.324061787622
2.0,0.0,ZSM-5,14.0,500.0,3.0,20.0,10.0,0.0,650.0,4.0,1000.0,1000.0,10.0,5.0,0.52,299.009900990099,38.4530978871082
2.0,0.0,ZSM-5,14.0,500.0,3.0,20.0,10.0,0.0,650.0,4.0,1000.0,1000.0,10.0,5.0,0.52,350.16501650165,73.7887448538668
2.0,0.0,ZSM-5,14.0,500.0,3.0,20.0,10.0,0.0,650.0,4.0,1000.0,1000.0,10.0,5.0,0.52,400.49504950495,92.3713892007757
2.0,0.0,ZSM-5,14.0,500.0,3.0,20.0,10.0,0.0,650.0,4.0,1000.0,1000.0,10.0,5.0,0.52,498.679867986798,97.5766391072096
2.0,0.0,ZSM-5,14.0,500.0,3.0,20.0,10.0,0.0,650.0,4.0,1000.0,1000.0,10.0,5.0,0.52,599.339933993399,89.8965669762852
2.0,0.0,ZSM-5,14.0,500.0,3.0,20.0,10.0,0.0,650.0,4.0,1000.0,1000.0,10.0,5.0,0.52,649.669966996699,72.39673709639
2.0,0.0,ZSM-5,14.0,500.0,3.0,20.0,10.0,0.0,650.0,8.0,1000.0,1000.0,10.0,5.0,0.52,198.349834983498,8.24657207988839
2.0,0.0,ZSM-5,14.0,500.0,3.0,20.0,10.0,0.0,650.0,8.0,1000.0,1000.0,10.0,5.0,0.52,249.504950495049,15.4894355414922
2.0,0.0,ZSM-5,14.0,500.0,3.0,20.0,10.0,0.0,650.0,8.0,1000.0,1000.0,10.0,5.0,0.52,300.6600660066,33.0415773536116
2.0,0.0,ZSM-5,14.0,500.0,3.0,20.0,10.0,0.0,650.0,8.0,1000.0,1000.0,10.0,5.0,0.52,349.339933993399,67.8604845020584
2.0,0.0,ZSM-5,14.0,500.0,3.0,20.0,10.0,0.0,650.0,8.0,1000.0,1000.0,10.0,5.0,0.52,400.49504950495,90.0518015719097
2.0,0.0,ZSM-5,14.0,500.0,3.0,20.0,10.0,0.0,650.0,8.0,1000.0,1000.0,10.0,5.0,0.52,500.3300330033,96.0310979551563
2.0,0.0,ZSM-5,14.0,500.0,3.0,20.0,10.0,0.0,650.0,8.0,1000.0,1000.0,10.0,5.0,0.52,599.339933993399,90.412030893811
2.0,0.0,ZSM-5,14.0,500.0,3.0,20.0,10.0,0.0,650.0,8.0,1000.0,1000.0,10.0,5.0,0.52,651.320132013201,74.71717532578
0.27,0.0,ZSM-5,14.0,500.0,3.0,20.0,10.0,0.0,800.0,8.0,1000.0,1000.0,10.0,5.0,0.52,200.0,1.69082125603864
0.27,0.0,ZSM-5,14.0,500.0,3.0,20.0,10.0,0.0,800.0,8.0,1000.0,1000.0,10.0,5.0,0.52,249.488054607508,1.93236714975844
0.27,0.0,ZSM-5,14.0,500.0,3.0,20.0,10.0,0.0,800.0,8.0,1000.0,1000.0,10.0,5.0,0.52,298.976109215017,3.38164251207729
0.27,0.0,ZSM-5,14.0,500.0,3.0,20.0,10.0,0.0,800.0,8.0,1000.0,1000.0,10.0,5.0,0.52,350.170648464163,9.17874396135265
0.27,0.0,ZSM-5,14.0,500.0,3.0,20.0,10.0,0.0,800.0,8.0,1000.0,1000.0,10.0,5.0,0.52,397.952218430034,16.9082125603864
0.27,0.0,ZSM-5,14.0,500.0,3.0,20.0,10.0,0.0,800.0,8.0,1000.0,1000.0,10.0,5.0,0.52,499.488054607508,33.5748792270531
0.27,0.0,ZSM-5,14.0,500.0,3.0,20.0,10.0,0.0,800.0,8.0,1000.0,1000.0,10.0,5.0,0.52,599.317406143344,42.7536231884058
0.27,0.0,ZSM-5,14.0,500.0,3.0,20.0,10.0,0.0,800.0,8.0,1000.0,1000.0,10.0,5.0,0.52,647.952218430034,46.3768115942029
0.57,0.0,ZSM-5,14.0,500.0,3.0,20.0,10.0,0.0,800.0,8.0,1000.0,1000.0,10.0,5.0,0.52,200.0,1.44927536231884
0.57,0.0,ZSM-5,14.0,500.0,3.0,20.0,10.0,0.0,800.0,8.0,1000.0,1000.0,10.0,5.0,0.52,251.194539249146,3.14009661835747
0.57,0.0,ZSM-5,14.0,500.0,3.0,20.0,10.0,0.0,800.0,8.0,1000.0,1000.0,10.0,5.0,0.52,299.829351535836,8.69565217391304
0.57,0.0,ZSM-5,14.0,500.0,3.0,20.0,10.0,0.0,800.0,8.0,1000.0,1000.0,10.0,5.0,0.52,350.170648464163,21.7391304347826
0.57,0.0,ZSM-5,14.0,500.0,3.0,20.0,10.0,0.0,800.0,8.0,1000.0,1000.0,10.0,5.0,0.52,401.36518771331,36.231884057971
0.57,0.0,ZSM-5,14.0,500.0,3.0,20.0,10.0,0.0,800.0,8.0,1000.0,1000.0,10.0,5.0,0.52,500.341296928327,56.2801932367149
0.57,0.0,ZSM-5,14.0,500.0,3.0,20.0,10.0,0.0,800.0,8.0,1000.0,1000.0,10.0,5.0,0.52,600.170648464163,63.2850241545893
0.57,0.0,ZSM-5,14.0,500.0,3.0,20.0,10.0,0.0,800.0,8.0,1000.0,1000.0,10.0,5.0,0.52,650.511945392491,62.8019323671497
1.0,0.0,ZSM-5,14.0,500.0,3.0,20.0,10.0,0.0,800.0,8.0,1000.0,1000.0,10.0,5.0,0.52,199.14675767918,4.10628019323671
1.0,0.0,ZSM-5,14.0,500.0,3.0,20.0,10.0,0.0,800.0,8.0,1000.0,1000.0,10.0,5.0,0.52,249.488054607508,7.97101449275362
1.0,0.0,ZSM-5,14.0,500.0,3.0,20.0,10.0,0.0,800.0,8.0,1000.0,1000.0,10.0,5.0,0.52,298.976109215017,15.7004830917874
1.0,0.0,ZSM-5,14.0,500.0,3.0,20.0,10.0,0.0,800.0,8.0,1000.0,1000.0,10.0,5.0,0.52,349.317406143344,33.3333333333333
1.0,0.0,ZSM-5,14.0,500.0,3.0,20.0,10.0,0.0,800.0,8.0,1000.0,1000.0,10.0,5.0,0.52,400.511945392491,54.8309178743961
1.0,0.0,ZSM-5,14.0,500.0,3.0,20.0,10.0,0.0,800.0,8.0,1000.0,1000.0,10.0,5.0,0.52,498.634812286689,74.8792270531401
1.0,0.0,ZSM-5,14.0,500.0,3.0,20.0,10.0,0.0,800.0,8.0,1000.0,1000.0,10.0,5.0,0.52,599.317406143344,79.7101449275362
1.0,0.0,ZSM-5,14.0,500.0,3.0,20.0,10.0,0.0,800.0,8.0,1000.0,1000.0,10.0,5.0,0.52,648.805460750853,76.8115942028985
2.0,0.0,ZSM-5,14.0,500.0,3.0,20.0,10.0,0.0,800.0,8.0,1000.0,1000.0,10.0,5.0,0.52,199.14675767918,3.38164251207729
2.0,0.0,ZSM-5,14.0,500.0,3.0,20.0,10.0,0.0,800.0,8.0,1000.0,1000.0,10.0,5.0,0.52,248.634812286689,7.72946859903382
2.0,0.0,ZSM-5,14.0,500.0,3.0,20.0,10.0,0.0,800.0,8.0,1000.0,1000.0,10.0,5.0,0.52,299.829351535836,15.2173913043478
2.0,0.0,ZSM-5,14.0,500.0,3.0,20.0,10.0,0.0,800.0,8.0,1000.0,1000.0,10.0,5.0,0.52,350.170648464163,32.8502415458937
2.0,0.0,ZSM-5,14.0,500.0,3.0,20.0,10.0,0.0,800.0,8.0,1000.0,1000.0,10.0,5.0,0.52,400.511945392491,54.3478260869565
2.0,0.0,ZSM-5,14.0,500.0,3.0,20.0,10.0,0.0,800.0,8.0,1000.0,1000.0,10.0,5.0,0.52,499.488054607508,78.5024154589372
2.0,0.0,ZSM-5,14.0,500.0,3.0,20.0,10.0,0.0,800.0,8.0,1000.0,1000.0,10.0,5.0,0.52,600.170648464163,83.8164251207729
2.0,0.0,ZSM-5,14.0,500.0,3.0,20.0,10.0,0.0,800.0,8.0,1000.0,1000.0,10.0,5.0,0.52,649.658703071672,78.743961352657
2.7,0.0,ZSM-5,14.0,500.0,3.0,20.0,10.0,0.0,800.0,8.0,1000.0,1000.0,10.0,5.0,0.52,200.0,3.86473429951691
2.7,0.0,ZSM-5,14.0,500.0,3.0,20.0,10.0,0.0,800.0,8.0,1000.0,1000.0,10.0,5.0,0.52,249.488054607508,7.97101449275362
2.7,0.0,ZSM-5,14.0,500.0,3.0,20.0,10.0,0.0,800.0,8.0,1000.0,1000.0,10.0,5.0,0.52,300.682593856655,15.9420289855072
2.7,0.0,ZSM-5,14.0,500.0,3.0,20.0,10.0,0.0,800.0,8.0,1000.0,1000.0,10.0,5.0,0.52,351.023890784982,34.0579710144927
2.7,0.0,ZSM-5,14.0,500.0,3.0,20.0,10.0,0.0,800.0,8.0,1000.0,1000.0,10.0,5.0,0.52,400.511945392491,57.2463768115942
2.7,0.0,ZSM-5,14.0,500.0,3.0,20.0,10.0,0.0,800.0,8.0,1000.0,1000.0,10.0,5.0,0.52,500.341296928327,81.4009661835749
2.7,0.0,ZSM-5,14.0,500.0,3.0,20.0,10.0,0.0,800.0,8.0,1000.0,1000.0,10.0,5.0,0.52,600.170648464163,85.5072463768116
2.7,0.0,ZSM-5,14.0,500.0,3.0,20.0,10.0,0.0,800.0,8.0,1000.0,1000.0,10.0,5.0,0.52,650.511945392491,78.743961352657
1.2,0.0,ZSM-5,25.0,550.0,6.0,0.0,0.0,0.0,0.0,0.0,500.0,500.0,5.0,0.0,3.3,192.711706142493,10.1494447158302
1.2,0.0,ZSM-5,25.0,550.0,6.0,0.0,0.0,0.0,0.0,0.0,500.0,500.0,5.0,0.0,3.3,245.182277594532,19.6309921624741
1.2,0.0,ZSM-5,25.0,550.0,6.0,0.0,0.0,0.0,0.0,0.0,500.0,500.0,5.0,0.0,3.3,269.396903896283,32.0893296386437
1.2,0.0,ZSM-5,25.0,550.0,6.0,0.0,0.0,0.0,0.0,0.0,500.0,500.0,5.0,0.0,3.3,296.180665130575,53.3051188165465
1.2,0.0,ZSM-5,25.0,550.0,6.0,0.0,0.0,0.0,0.0,0.0,500.0,500.0,5.0,0.0,3.3,322.274482001357,79.5895782088248
1.2,0.0,ZSM-5,25.0,550.0,6.0,0.0,0.0,0.0,0.0,0.0,500.0,500.0,5.0,0.0,3.3,347.872023101896,81.4497477553031
1.2,0.0,ZSM-5,25.0,550.0,6.0,0.0,0.0,0.0,0.0,0.0,500.0,500.0,5.0,0.0,3.3,396.452579293887,83.3250476606303
1.2,0.0,ZSM-5,25.0,550.0,6.0,0.0,0.0,0.0,0.0,0.0,500.0,500.0,5.0,0.0,3.3,447.009160351543,84.2799894519784
1.2,0.0,ZSM-5,25.0,550.0,6.0,0.0,0.0,0.0,0.0,0.0,500.0,500.0,5.0,0.0,3.3,499.549331454286,83.1625043769966
1.2,0.0,ZSM-5,25.0,550.0,6.0,0.0,0.0,0.0,0.0,0.0,500.0,500.0,5.0,0.0,3.3,550.122555906675,81.5828949131733
1.1,0.0,ZSM-5,25.0,550.0,6.0,0.0,0.0,0.0,0.0,0.0,500.0,500.0,5.0,0.0,3.3,191.416547425029,7.38361511825455
1.1,0.0,ZSM-5,25.0,550.0,6.0,0.0,0.0,0.0,0.0,0.0,500.0,500.0,5.0,0.0,3.3,243.906788343571,13.8697838087868
1.1,0.0,ZSM-5,25.0,550.0,6.0,0.0,0.0,0.0,0.0,0.0,500.0,500.0,5.0,0.0,3.3,269.443808008715,24.94650337407
1.1,0.0,ZSM-5,25.0,550.0,6.0,0.0,0.0,0.0,0.0,0.0,500.0,500.0,5.0,0.0,3.3,296.906922355321,42.706518590888
1.1,0.0,ZSM-5,25.0,550.0,6.0,0.0,0.0,0.0,0.0,0.0,500.0,500.0,5.0,0.0,3.3,322.330464329098,71.0642694414303
1.1,0.0,ZSM-5,25.0,550.0,6.0,0.0,0.0,0.0,0.0,0.0,500.0,500.0,5.0,0.0,3.3,347.838736312429,86.5188502656458
1.1,0.0,ZSM-5,25.0,550.0,6.0,0.0,0.0,0.0,0.0,0.0,500.0,500.0,5.0,0.0,3.3,397.712938185999,91.3903935190188
1.1,0.0,ZSM-5,25.0,550.0,6.0,0.0,0.0,0.0,0.0,0.0,500.0,500.0,5.0,0.0,3.3,447.611348633728,92.5753167648699
1.1,0.0,ZSM-5,25.0,550.0,6.0,0.0,0.0,0.0,0.0,0.0,500.0,500.0,5.0,0.0,3.3,499.490323054776,92.1486406453314
1.1,0.0,ZSM-5,25.0,550.0,6.0,0.0,0.0,0.0,0.0,0.0,500.0,500.0,5.0,0.0,3.3,549.405376897238,90.7990126360111
3.5,0.0,ZSM-5,25.0,550.0,6.0,0.0,0.0,0.0,0.0,0.0,500.0,500.0,5.0,0.0,3.3,192.017222671329,15.9093561816161
3.5,0.0,ZSM-5,25.0,550.0,6.0,0.0,0.0,0.0,0.0,0.0,500.0,500.0,5.0,0.0,3.3,245.050643472547,39.6769884533747
3.5,0.0,ZSM-5,25.0,550.0,6.0,0.0,0.0,0.0,0.0,0.0,500.0,500.0,5.0,0.0,3.3,268.611638272026,51.674066132637
3.5,0.0,ZSM-5,25.0,550.0,6.0,0.0,0.0,0.0,0.0,0.0,500.0,500.0,5.0,0.0,3.3,296.008179039697,79.5722863701404
3.5,0.0,ZSM-5,25.0,550.0,6.0,0.0,0.0,0.0,0.0,0.0,500.0,500.0,5.0,0.0,3.3,321.546711740726,90.4185921849535
3.5,0.0,ZSM-5,25.0,550.0,6.0,0.0,0.0,0.0,0.0,0.0,500.0,500.0,5.0,0.0,3.3,346.493647410763,91.3566744335842
3.5,0.0,ZSM-5,25.0,550.0,6.0,0.0,0.0,0.0,0.0,0.0,500.0,500.0,5.0,0.0,3.3,397.70083389892,93.2337035227798
3.5,0.0,ZSM-5,25.0,550.0,6.0,0.0,0.0,0.0,0.0,0.0,500.0,500.0,5.0,0.0,3.3,446.307111700954,91.1919696701149
3.5,0.0,ZSM-5,25.0,550.0,6.0,0.0,0.0,0.0,0.0,0.0,500.0,500.0,5.0,0.0,3.3,498.862413162547,87.770347090432
3.5,0.0,ZSM-5,25.0,550.0,6.0,0.0,0.0,0.0,0.0,0.0,500.0,500.0,5.0,0.0,3.3,548.140478897472,83.4249080290329
6.6,0.0,ZSM-5,25.0,550.0,6.0,0.0,0.0,0.0,0.0,0.0,500.0,500.0,5.0,0.0,3.3,192.032353030178,13.6052186769149
6.6,0.0,ZSM-5,25.0,550.0,6.0,0.0,0.0,0.0,0.0,0.0,500.0,500.0,5.0,0.0,3.3,245.07031293905,36.6816096972631
6.6,0.0,ZSM-5,25.0,550.0,6.0,0.0,0.0,0.0,0.0,0.0,500.0,500.0,5.0,0.0,3.3,269.946135922498,48.4491382179895
6.6,0.0,ZSM-5,25.0,550.0,6.0,0.0,0.0,0.0,0.0,0.0,500.0,500.0,5.0,0.0,3.3,296.705688582631,73.3515474034142
6.6,0.0,ZSM-5,25.0,550.0,6.0,0.0,0.0,0.0,0.0,0.0,500.0,500.0,5.0,0.0,3.3,321.563355135459,87.8840409297821
6.6,0.0,ZSM-5,25.0,550.0,6.0,0.0,0.0,0.0,0.0,0.0,500.0,500.0,5.0,0.0,3.3,347.165435343653,89.0529692248501
6.6,0.0,ZSM-5,25.0,550.0,6.0,0.0,0.0,0.0,0.0,0.0,500.0,500.0,5.0,0.0,3.3,397.056280611958,91.3899612230517
6.6,0.0,ZSM-5,25.0,550.0,6.0,0.0,0.0,0.0,0.0,0.0,500.0,500.0,5.0,0.0,3.3,447.643122387311,87.7366280049973
6.6,0.0,ZSM-5,25.0,550.0,6.0,0.0,0.0,0.0,0.0,0.0,500.0,500.0,5.0,0.0,3.3,499.537227167207,85.0058143807576
6.6,0.0,ZSM-5,25.0,550.0,6.0,0.0,0.0,0.0,0.0,0.0,500.0,500.0,5.0,0.0,3.3,548.806214686823,82.0428578221793
1.2,0.0,ZSM-5,25.0,550.0,6.0,0.0,0.0,0.0,0.0,0.0,500.0,500.0,5.0,0.0,3.3,192.091361429689,4.61908240858021
1.2,0.0,ZSM-5,25.0,550.0,6.0,0.0,0.0,0.0,0.0,0.0,500.0,500.0,5.0,0.0,3.3,243.930996917729,10.1831638012648
1.2,0.0,ZSM-5,25.0,550.0,6.0,0.0,0.0,0.0,0.0,0.0,500.0,500.0,5.0,0.0,3.3,270.142830587533,18.4953506568737
1.2,0.0,ZSM-5,25.0,550.0,6.0,0.0,0.0,0.0,0.0,0.0,500.0,500.0,5.0,0.0,3.3,297.610484041794,35.5641246222814
1.2,0.0,ZSM-5,25.0,550.0,6.0,0.0,0.0,0.0,0.0,0.0,500.0,500.0,5.0,0.0,3.3,322.381907549184,63.2302019254462
1.2,0.0,ZSM-5,25.0,550.0,6.0,0.0,0.0,0.0,0.0,0.0,500.0,500.0,5.0,0.0,3.3,347.197209097236,84.2142804649775
1.2,0.0,ZSM-5,25.0,550.0,6.0,0.0,0.0,0.0,0.0,0.0,500.0,500.0,5.0,0.0,3.3,397.669060145337,98.0723922826524
1.2,0.0,ZSM-5,25.0,550.0,6.0,0.0,0.0,0.0,0.0,0.0,500.0,500.0,5.0,0.0,3.3,446.907786947255,99.7177107334765
1.2,0.0,ZSM-5,25.0,550.0,6.0,0.0,0.0,0.0,0.0,0.0,500.0,500.0,5.0,0.0,3.3,498.125564686607,99.9818435693813
1.2,0.0,ZSM-5,25.0,550.0,6.0,0.0,0.0,0.0,0.0,0.0,500.0,500.0,5.0,0.0,3.3,548.066340139112,94.7151818020689
3.1,0.0,ZSM-5,25.0,550.0,6.0,0.0,0.0,0.0,0.0,0.0,500.0,500.0,5.0,0.0,3.3,191.389312779101,11.5310626267167
3.1,0.0,ZSM-5,25.0,550.0,6.0,0.0,0.0,0.0,0.0,0.0,500.0,500.0,5.0,0.0,3.3,244.46661162098,28.6166961348417
3.1,0.0,ZSM-5,25.0,550.0,6.0,0.0,0.0,0.0,0.0,0.0,500.0,500.0,5.0,0.0,3.3,269.327304245578,42.6883621602694
3.1,0.0,ZSM-5,25.0,550.0,6.0,0.0,0.0,0.0,0.0,0.0,500.0,500.0,5.0,0.0,3.3,296.764696982141,64.3654111350795
3.1,0.0,ZSM-5,25.0,550.0,6.0,0.0,0.0,0.0,0.0,0.0,500.0,500.0,5.0,0.0,3.3,322.221525745386,87.6540594752791
3.1,0.0,ZSM-5,25.0,550.0,6.0,0.0,0.0,0.0,0.0,0.0,500.0,500.0,5.0,0.0,3.3,345.78705965252,98.9598959031311
3.1,0.0,ZSM-5,25.0,550.0,6.0,0.0,0.0,0.0,0.0,0.0,500.0,500.0,5.0,0.0,3.3,396.34515374606,99.684423944009
3.1,0.0,ZSM-5,25.0,550.0,6.0,0.0,0.0,0.0,0.0,0.0,500.0,500.0,5.0,0.0,3.3,446.261720624408,98.1043821842186
3.1,0.0,ZSM-5,25.0,550.0,6.0,0.0,0.0,0.0,0.0,0.0,500.0,500.0,5.0,0.0,3.3,498.152799332535,95.8343960609191
3.1,0.0,ZSM-5,25.0,550.0,6.0,0.0,0.0,0.0,0.0,0.0,500.0,500.0,5.0,0.0,3.3,548.754771466737,89.8769253381635
1.2,0.0,ZSM-5,25.0,550.0,6.0,0.0,10.0,0.0,700.0,8.0,500.0,500.0,5.0,0.0,3.3,192.894875952133,10.3850397527912
1.2,0.0,ZSM-5,25.0,550.0,6.0,0.0,10.0,0.0,700.0,8.0,500.0,500.0,5.0,0.0,3.3,245.494151496982,17.0066024046802
1.2,0.0,ZSM-5,25.0,550.0,6.0,0.0,10.0,0.0,700.0,8.0,500.0,500.0,5.0,0.0,3.3,270.63029726786,25.5155800430699
1.2,0.0,ZSM-5,25.0,550.0,6.0,0.0,10.0,0.0,700.0,8.0,500.0,500.0,5.0,0.0,3.3,296.973395253789,36.1028428301291
1.2,0.0,ZSM-5,25.0,550.0,6.0,0.0,10.0,0.0,700.0,8.0,500.0,500.0,5.0,0.0,3.3,323.328910443578,48.7691003203638
1.2,0.0,ZSM-5,25.0,550.0,6.0,0.0,10.0,0.0,700.0,8.0,500.0,500.0,5.0,0.0,3.3,348.518450191047,66.2177551824087
1.2,0.0,ZSM-5,25.0,550.0,6.0,0.0,10.0,0.0,700.0,8.0,500.0,500.0,5.0,0.0,3.3,399.469962783866,96.9567207228941
1.2,0.0,ZSM-5,25.0,550.0,6.0,0.0,10.0,0.0,700.0,8.0,500.0,500.0,5.0,0.0,3.3,449.054341231857,98.7983694437447
1.2,0.0,ZSM-5,25.0,550.0,6.0,0.0,10.0,0.0,700.0,8.0,500.0,500.0,5.0,0.0,3.3,501.015372498376,98.5596043524073
1.2,0.0,ZSM-5,25.0,550.0,6.0,0.0,10.0,0.0,700.0,8.0,500.0,500.0,5.0,0.0,3.3,551.173425764633,96.4508083599712
1.1,0.0,ZSM-5,25.0,550.0,6.0,0.0,10.0,0.0,700.0,8.0,500.0,500.0,5.0,0.0,3.3,192.579505300353,9.08195895565103
1.1,0.0,ZSM-5,25.0,550.0,6.0,0.0,10.0,0.0,700.0,8.0,500.0,500.0,5.0,0.0,3.3,245.141342756183,17.3217379358767
1.1,0.0,ZSM-5,25.0,550.0,6.0,0.0,10.0,0.0,700.0,8.0,500.0,500.0,5.0,0.0,3.3,269.876325088339,23.1685352097627
1.1,0.0,ZSM-5,25.0,550.0,6.0,0.0,10.0,0.0,700.0,8.0,500.0,500.0,5.0,0.0,3.3,297.08480565371,32.9045478481862
1.1,0.0,ZSM-5,25.0,550.0,6.0,0.0,10.0,0.0,700.0,8.0,500.0,500.0,5.0,0.0,3.3,322.438162544169,43.5033465873966
1.1,0.0,ZSM-5,25.0,550.0,6.0,0.0,10.0,0.0,700.0,8.0,500.0,500.0,5.0,0.0,3.3,349.028268551236,64.2540964214028
1.1,0.0,ZSM-5,25.0,550.0,6.0,0.0,10.0,0.0,700.0,8.0,500.0,500.0,5.0,0.0,3.3,399.116607773851,91.9307939463782
1.1,0.0,ZSM-5,25.0,550.0,6.0,0.0,10.0,0.0,700.0,8.0,500.0,500.0,5.0,0.0,3.3,447.349823321554,94.9843164490303
1.1,0.0,ZSM-5,25.0,550.0,6.0,0.0,10.0,0.0,700.0,8.0,500.0,500.0,5.0,0.0,3.3,500.530035335689,94.3691854474963
1.1,0.0,ZSM-5,25.0,550.0,6.0,0.0,10.0,0.0,700.0,8.0,500.0,500.0,5.0,0.0,3.3,551.855123674911,92.4570133329263
3.5,0.0,ZSM-5,25.0,550.0,6.0,0.0,10.0,0.0,700.0,8.0,500.0,500.0,5.0,0.0,3.3,193.197879858657,9.08234055056513
3.5,0.0,ZSM-5,25.0,550.0,6.0,0.0,10.0,0.0,700.0,8.0,500.0,500.0,5.0,0.0,3.3,245.141342756183,16.2418243289653
3.5,0.0,ZSM-5,25.0,550.0,6.0,0.0,10.0,0.0,700.0,8.0,500.0,500.0,5.0,0.0,3.3,270.494699646643,25.3287440184997
3.5,0.0,ZSM-5,25.0,550.0,6.0,0.0,10.0,0.0,700.0,8.0,500.0,500.0,5.0,0.0,3.3,296.466431095406,35.2799761884773
3.5,0.0,ZSM-5,25.0,550.0,6.0,0.0,10.0,0.0,700.0,8.0,500.0,500.0,5.0,0.0,3.3,321.819787985865,46.7427058132169
3.5,0.0,ZSM-5,25.0,550.0,6.0,0.0,10.0,0.0,700.0,8.0,500.0,500.0,5.0,0.0,3.3,349.028268551236,65.3340100283143
3.5,0.0,ZSM-5,25.0,550.0,6.0,0.0,10.0,0.0,700.0,8.0,500.0,500.0,5.0,0.0,3.3,399.734982332155,96.4668126903204
3.5,0.0,ZSM-5,25.0,550.0,6.0,0.0,10.0,0.0,700.0,8.0,500.0,500.0,5.0,0.0,3.3,448.586572438162,99.7366995092689
3.5,0.0,ZSM-5,25.0,550.0,6.0,0.0,10.0,0.0,700.0,8.0,500.0,500.0,5.0,0.0,3.3,501.148409893993,99.7691350769676
3.5,0.0,ZSM-5,25.0,550.0,6.0,0.0,10.0,0.0,700.0,8.0,500.0,500.0,5.0,0.0,3.3,550.0,97.6394538613589
6.6,0.0,ZSM-5,25.0,550.0,6.0,0.0,10.0,0.0,700.0,8.0,500.0,500.0,5.0,0.0,3.3,191.961130742049,9.72952552488379
6.6,0.0,ZSM-5,25.0,550.0,6.0,0.0,10.0,0.0,700.0,8.0,500.0,500.0,5.0,0.0,3.3,245.759717314487,17.3221195307908
6.6,0.0,ZSM-5,25.0,550.0,6.0,0.0,10.0,0.0,700.0,8.0,500.0,500.0,5.0,0.0,3.3,269.876325088339,25.5443451449679
6.6,0.0,ZSM-5,25.0,550.0,6.0,0.0,10.0,0.0,700.0,8.0,500.0,500.0,5.0,0.0,3.3,297.08480565371,35.2803577833914
6.6,0.0,ZSM-5,25.0,550.0,6.0,0.0,10.0,0.0,700.0,8.0,500.0,500.0,5.0,0.0,3.3,321.819787985865,46.09475764907
6.6,0.0,ZSM-5,25.0,550.0,6.0,0.0,10.0,0.0,700.0,8.0,500.0,500.0,5.0,0.0,3.3,347.791519434629,63.3894023460455
6.6,0.0,ZSM-5,25.0,550.0,6.0,0.0,10.0,0.0,700.0,8.0,500.0,500.0,5.0,0.0,3.3,397.879858657243,94.3058406917552
6.6,0.0,ZSM-5,25.0,550.0,6.0,0.0,10.0,0.0,700.0,8.0,500.0,500.0,5.0,0.0,3.3,447.968197879858,98.2244388646788
6.6,0.0,ZSM-5,25.0,550.0,6.0,0.0,10.0,0.0,700.0,8.0,500.0,500.0,5.0,0.0,3.3,499.911660777385,98.688458280228
6.6,0.0,ZSM-5,25.0,550.0,6.0,0.0,10.0,0.0,700.0,8.0,500.0,500.0,5.0,0.0,3.3,550.0,97.8554365827412
1.2,0.0,ZSM-5,25.0,550.0,6.0,0.0,10.0,0.0,700.0,8.0,500.0,500.0,5.0,0.0,3.3,193.466067329627,6.01879609886931
1.2,0.0,ZSM-5,25.0,550.0,6.0,0.0,10.0,0.0,700.0,8.0,500.0,500.0,5.0,0.0,3.3,243.675031131703,12.4338783894531
1.2,0.0,ZSM-5,25.0,550.0,6.0,0.0,10.0,0.0,700.0,8.0,500.0,500.0,5.0,0.0,3.3,270.009437074932,21.5658448842893
1.2,0.0,ZSM-5,25.0,550.0,6.0,0.0,10.0,0.0,700.0,8.0,500.0,500.0,5.0,0.0,3.3,298.117019729163,27.5782549926029
1.2,0.0,ZSM-5,25.0,550.0,6.0,0.0,10.0,0.0,700.0,8.0,500.0,500.0,5.0,0.0,3.3,322.665831757531,37.7507831707862
1.2,0.0,ZSM-5,25.0,550.0,6.0,0.0,10.0,0.0,700.0,8.0,500.0,500.0,5.0,0.0,3.3,348.44270524751,53.5358874930375
1.2,0.0,ZSM-5,25.0,550.0,6.0,0.0,10.0,0.0,700.0,8.0,500.0,500.0,5.0,0.0,3.3,399.433952892676,90.9276360836848
1.2,0.0,ZSM-5,25.0,550.0,6.0,0.0,10.0,0.0,700.0,8.0,500.0,500.0,5.0,0.0,3.3,448.44217308163,96.3039305771871
1.2,0.0,ZSM-5,25.0,550.0,6.0,0.0,10.0,0.0,700.0,8.0,500.0,500.0,5.0,0.0,3.3,501.594014198185,95.4407575203908
1.2,0.0,ZSM-5,25.0,550.0,6.0,0.0,10.0,0.0,700.0,8.0,500.0,500.0,5.0,0.0,3.3,552.326984003093,89.5894162849854
3.1,0.0,ZSM-5,25.0,550.0,6.0,0.0,10.0,0.0,700.0,8.0,500.0,500.0,5.0,0.0,3.3,191.984732824427,8.15018640156222
3.1,0.0,ZSM-5,25.0,550.0,6.0,0.0,10.0,0.0,700.0,8.0,500.0,500.0,5.0,0.0,3.3,244.751908396946,15.1619918338363
3.1,0.0,ZSM-5,25.0,550.0,6.0,0.0,10.0,0.0,700.0,8.0,500.0,500.0,5.0,0.0,3.3,269.465648854961,24.9458547843067
3.1,0.0,ZSM-5,25.0,550.0,6.0,0.0,10.0,0.0,700.0,8.0,500.0,500.0,5.0,0.0,3.3,296.18320610687,33.5682584768329
3.1,0.0,ZSM-5,25.0,550.0,6.0,0.0,10.0,0.0,700.0,8.0,500.0,500.0,5.0,0.0,3.3,321.564885496183,44.5153559382212
3.1,0.0,ZSM-5,25.0,550.0,6.0,0.0,10.0,0.0,700.0,8.0,500.0,500.0,5.0,0.0,3.3,348.282442748091,60.3470619563287
3.1,0.0,ZSM-5,25.0,550.0,6.0,0.0,10.0,0.0,700.0,8.0,500.0,500.0,5.0,0.0,3.3,397.041984732824,92.9375998579797
3.1,0.0,ZSM-5,25.0,550.0,6.0,0.0,10.0,0.0,700.0,8.0,500.0,500.0,5.0,0.0,3.3,447.137404580152,97.3894905023966
3.1,0.0,ZSM-5,25.0,550.0,6.0,0.0,10.0,0.0,700.0,8.0,500.0,500.0,5.0,0.0,3.3,499.236641221374,94.6334102609622
3.1,0.0,ZSM-5,25.0,550.0,6.0,0.0,10.0,0.0,700.0,8.0,500.0,500.0,5.0,0.0,3.3,550.0,92.3415586721107
0.0,1.95,ZSM-5,14.0,500.0,5.0,0.0,0.0,0.0,0.0,0.0,500.0,500.0,5.0,10.0,1.0,151.030927835051,21.7847769028871
0.0,1.95,ZSM-5,14.0,500.0,5.0,0.0,0.0,0.0,0.0,0.0,500.0,500.0,5.0,10.0,1.0,173.711340206185,67.4540682414698
0.0,1.95,ZSM-5,14.0,500.0,5.0,0.0,0.0,0.0,0.0,0.0,500.0,500.0,5.0,10.0,1.0,192.268041237113,93.1758530183727
0.0,1.95,ZSM-5,14.0,500.0,5.0,0.0,0.0,0.0,0.0,0.0,500.0,500.0,5.0,10.0,1.0,250.0,99.2125984251968
0.0,1.95,ZSM-5,14.0,500.0,5.0,0.0,0.0,0.0,0.0,0.0,500.0,500.0,5.0,10.0,1.0,304.639175257731,98.9501312335958
0.0,1.95,ZSM-5,14.0,500.0,5.0,0.0,0.0,0.0,0.0,0.0,500.0,500.0,5.0,10.0,1.0,347.938144329896,99.2125984251968
0.0,1.95,ZSM-5,14.0,500.0,5.0,0.0,0.0,0.0,0.0,0.0,500.0,500.0,5.0,10.0,1.0,396.391752577319,90.2887139107611
0.0,1.95,ZSM-5,14.0,500.0,5.0,0.0,0.0,0.0,0.0,0.0,500.0,500.0,5.0,10.0,1.0,443.81443298969,88.4514435695538
0.0,2.93,ZSM-5,14.0,500.0,5.0,0.0,0.0,0.0,0.0,0.0,500.0,500.0,5.0,10.0,1.0,148.969072164948,35.1706036745406
0.0,2.93,ZSM-5,14.0,500.0,5.0,0.0,0.0,0.0,0.0,0.0,500.0,500.0,5.0,10.0,1.0,173.711340206185,80.8398950131233
0.0,2.93,ZSM-5,14.0,500.0,5.0,0.0,0.0,0.0,0.0,0.0,500.0,500.0,5.0,10.0,1.0,201.546391752577,98.9501312335958
0.0,2.93,ZSM-5,14.0,500.0,5.0,0.0,0.0,0.0,0.0,0.0,500.0,500.0,5.0,10.0,1.0,251.030927835051,99.7375328083989
0.0,2.93,ZSM-5,14.0,500.0,5.0,0.0,0.0,0.0,0.0,0.0,500.0,500.0,5.0,10.0,1.0,294.329896907216,98.9501312335958
0.0,2.93,ZSM-5,14.0,500.0,5.0,0.0,0.0,0.0,0.0,0.0,500.0,500.0,5.0,10.0,1.0,358.247422680412,89.501312335958
0.0,2.93,ZSM-5,14.0,500.0,5.0,0.0,0.0,0.0,0.0,0.0,500.0,500.0,5.0,10.0,1.0,398.453608247422,87.9265091863517
0.0,2.93,ZSM-5,14.0,500.0,5.0,0.0,0.0,0.0,0.0,0.0,500.0,500.0,5.0,10.0,1.0,451.030927835051,88.1889763779527
0.0,3.87,ZSM-5,14.0,500.0,5.0,0.0,0.0,0.0,0.0,0.0,500.0,500.0,5.0,10.0,1.0,146.907216494845,41.4698162729658
0.0,3.87,ZSM-5,14.0,500.0,5.0,0.0,0.0,0.0,0.0,0.0,500.0,500.0,5.0,10.0,1.0,173.711340206185,88.4514435695538
0.0,3.87,ZSM-5,14.0,500.0,5.0,0.0,0.0,0.0,0.0,0.0,500.0,500.0,5.0,10.0,1.0,199.484536082474,99.7375328083989
0.0,3.87,ZSM-5,14.0,500.0,5.0,0.0,0.0,0.0,0.0,0.0,500.0,500.0,5.0,10.0,1.0,251.030927835051,99.2125984251968
0.0,3.87,ZSM-5,14.0,500.0,5.0,0.0,0.0,0.0,0.0,0.0,500.0,500.0,5.0,10.0,1.0,299.484536082474,99.2125984251968
0.0,3.87,ZSM-5,14.0,500.0,5.0,0.0,0.0,0.0,0.0,0.0,500.0,500.0,5.0,10.0,1.0,354.123711340206,93.4383202099737
0.0,3.87,ZSM-5,14.0,500.0,5.0,0.0,0.0,0.0,0.0,0.0,500.0,500.0,5.0,10.0,1.0,402.577319587628,90.8136482939632
0.0,3.87,ZSM-5,14.0,500.0,5.0,0.0,0.0,0.0,0.0,0.0,500.0,500.0,5.0,10.0,1.0,452.061855670103,83.4645669291338
0.0,4.73,ZSM-5,14.0,500.0,5.0,0.0,0.0,0.0,0.0,0.0,500.0,500.0,5.0,10.0,1.0,151.030927835051,37.270341207349
0.0,4.73,ZSM-5,14.0,500.0,5.0,0.0,0.0,0.0,0.0,0.0,500.0,500.0,5.0,10.0,1.0,164.432989690721,64.8293963254593
0.0,4.73,ZSM-5,14.0,500.0,5.0,0.0,0.0,0.0,0.0,0.0,500.0,500.0,5.0,10.0,1.0,198.453608247422,98.1627296587926
0.0,4.73,ZSM-5,14.0,500.0,5.0,0.0,0.0,0.0,0.0,0.0,500.0,500.0,5.0,10.0,1.0,245.876288659793,99.4750656167979
0.0,4.73,ZSM-5,14.0,500.0,5.0,0.0,0.0,0.0,0.0,0.0,500.0,500.0,5.0,10.0,1.0,309.793814432989,99.7375328083989
0.0,4.73,ZSM-5,14.0,500.0,5.0,0.0,0.0,0.0,0.0,0.0,500.0,500.0,5.0,10.0,1.0,360.309278350515,92.6509186351706
0.0,4.73,ZSM-5,14.0,500.0,5.0,0.0,0.0,0.0,0.0,0.0,500.0,500.0,5.0,10.0,1.0,396.391752577319,91.3385826771653
0.0,4.73,ZSM-5,14.0,500.0,5.0,0.0,0.0,0.0,0.0,0.0,500.0,500.0,5.0,10.0,1.0,445.876288659793,85.3018372703412
0.0,1.95,ZSM-5,14.0,500.0,5.0,0.0,10.0,0.0,600.0,24.0,500.0,500.0,5.0,10.0,1.0,150.0,17.1962945590994
0.0,1.95,ZSM-5,14.0,500.0,5.0,0.0,10.0,0.0,600.0,24.0,500.0,500.0,5.0,10.0,1.0,175.0,28.2539868667917
0.0,1.95,ZSM-5,14.0,500.0,5.0,0.0,10.0,0.0,600.0,24.0,500.0,500.0,5.0,10.0,1.0,200.0,45.0809099437148
0.0,1.95,ZSM-5,14.0,500.0,5.0,0.0,10.0,0.0,600.0,24.0,500.0,500.0,5.0,10.0,1.0,300.0,84.9847560975609
0.0,1.95,ZSM-5,14.0,500.0,5.0,0.0,10.0,0.0,600.0,24.0,500.0,500.0,5.0,10.0,1.0,400.0,87.8693714821763
0.0,2.93,ZSM-5,14.0,500.0,5.0,0.0,10.0,0.0,600.0,24.0,500.0,500.0,5.0,10.0,1.0,150.0,23.2117729831144
0.0,2.93,ZSM-5,14.0,500.0,5.0,0.0,10.0,0.0,600.0,24.0,500.0,500.0,5.0,10.0,1.0,175.0,69.3656191369606
0.0,2.93,ZSM-5,14.0,500.0,5.0,0.0,10.0,0.0,600.0,24.0,500.0,500.0,5.0,10.0,1.0,200.0,95.8079268292683
0.0,2.93,ZSM-5,14.0,500.0,5.0,0.0,10.0,0.0,600.0,24.0,500.0,500.0,5.0,10.0,1.0,300.0,97.250234521576
0.0,2.93,ZSM-5,14.0,500.0,5.0,0.0,10.0,0.0,600.0,24.0,500.0,500.0,5.0,10.0,1.0,400.0,89.077157598499
0.0,3.87,ZSM-5,14.0,500.0,5.0,0.0,10.0,0.0,600.0,24.0,500.0,500.0,5.0,10.0,1.0,150.0,42.2138836772983
0.0,3.87,ZSM-5,14.0,500.0,5.0,0.0,10.0,0.0,600.0,24.0,500.0,500.0,5.0,10.0,1.0,175.0,90.7774390243902
0.0,3.87,ZSM-5,14.0,500.0,5.0,0.0,10.0,0.0,600.0,24.0,500.0,500.0,5.0,10.0,1.0,200.0,98.9563789868668
0.0,3.87,ZSM-5,14.0,500.0,5.0,0.0,10.0,0.0,600.0,24.0,500.0,500.0,5.0,10.0,1.0,300.0,97.0274390243902
0.0,3.87,ZSM-5,14.0,500.0,5.0,0.0,10.0,0.0,600.0,24.0,500.0,500.0,5.0,10.0,1.0,400.0,90.2908067542214
0.0,4.73,ZSM-5,14.0,500.0,5.0,0.0,10.0,0.0,600.0,24.0,500.0,500.0,5.0,10.0,1.0,150.0,27.5914634146341
0.0,4.73,ZSM-5,14.0,500.0,5.0,0.0,10.0,0.0,600.0,24.0,500.0,500.0,5.0,10.0,1.0,175.0,72.7779080675422
0.0,4.73,ZSM-5,14.0,500.0,5.0,0.0,10.0,0.0,600.0,24.0,500.0,500.0,5.0,10.0,1.0,200.0,96.8163696060037
0.0,4.73,ZSM-5,14.0,500.0,5.0,0.0,10.0,0.0,600.0,24.0,500.0,500.0,5.0,10.0,1.0,300.0,96.8222326454034
0.0,4.73,ZSM-5,14.0,500.0,5.0,0.0,10.0,0.0,600.0,24.0,500.0,500.0,5.0,10.0,1.0,400.0,87.2009849906191
0.0,1.95,ZSM-5,14.0,500.0,5.0,0.0,10.0,0.0,700.0,24.0,500.0,500.0,5.0,10.0,1.0,152.061855670103,6.56167979002624
0.0,1.95,ZSM-5,14.0,500.0,5.0,0.0,10.0,0.0,700.0,24.0,500.0,500.0,5.0,10.0,1.0,175.773195876288,11.5485564304461
0.0,1.95,ZSM-5,14.0,500.0,5.0,0.0,10.0,0.0,700.0,24.0,500.0,500.0,5.0,10.0,1.0,200.515463917525,23.8845144356955
